Repository: Billingegroup/pdfttp_data

# pdfttp_data
The data and solutions for the PDF to the people book

File: ch13LayeredMaterials/data/structures/alpha_ZrP.cif
# alpha_ZrP

data_3D
_audit_creation_date            2015-12-01
_audit_creation_method          P_cif.py

_symmetry_space_group_name_H-M  'P21/c'
_symmetry_Int_Tables_number     1
_symmetry_cell_setting          monoclinic

_cell_length_a                  9.076
_cell_length_b                  5.298
_cell_length_c                  16.22
_cell_angle_alpha               90
_cell_angle_beta                111.5
_cell_angle_gamma               90

loop_
_symmetry_equiv_pos_site_id
_symmetry_equiv_pos_as_xyz
1 'x, y, z'
2 '-x, 1/2+y, 1/2-z'
3 '-x, -y, -z'
4 'x, 1/2-y, 1/2+z'

loop_
  _atom_site_label
  _atom_site_type_symbol
  _atom_site_fract_x
  _atom_site_fract_y
  _atom_site_fract_z
  _atom_site_U_iso_or_equiv
  _atom_site_adp_type
  _atom_site_occupancy
Zr1 Zr 0.7606(2) 0.250(2) 0.5144(1) 0.67(2)  Biso  1.0000
P2 P 0.0008(6) 0.752(5) 0.6129(4) 1.13(8)  Biso  1.0000
P3 P 0.4711(6) 0.255(5) 0.1044(4) 0.98(8)  Biso  1.0000
04 O 0.105(2) 0.806(5) 0.560(1) 1.7(3)  Biso  1.0000
O5 O 0.934(3) 0.486(6) 0.601(2) 2.6(4)  Biso  1.0000
O6 O 0.869(2) 0.941(5) 0.589(4) 1.6(4)  Biso  1.0000
07 O 0.104(2) 0.760(9) 0.716(1) 2.2(3)  Biso  1.0000
O8 O 0.344(3) 0.057(5) 0.062(1) 2.0(4)  Biso  1.0000
09 O 0.418(2) 0.514(5) 0.069(1) 1.6(3)  Biso  1.0000
010 O 0.512(2) 0.257(9) 0.205(1) 2.3(3)  Biso  1.0000
011 O 0.375(2) 0.814(5) 0.910(1) 1.9(4)  Biso  1.0000
012 O 0.254(2) 0.265(8) 0.259(1) 3.1(4)  Biso  1.0000

File: ch13LayeredMaterials/data/structures/tbpo4_zircon-type.cif

#(C) 2015 by Fachinformationszentrum Karlsruhe.  All rights reserved.
data_29316-ICSD
_database_code_ICSD 29316
_audit_creation_date 1980-01-01
_audit_update_record 2006-10-01
_chemical_name_systematic 'Terbium phosphate(V)'
_chemical_formula_structural 'Tb (P O4)'
_chemical_formula_sum 'O4 P1 Tb1'
_chemical_name_structure_type Zircon-ZrSiO4
_chemical_name_mineral Xenotime-(Tb)
_exptl_crystal_density_diffrn 5.77
_cell_measurement_temperature 300.
_publ_section_title

;
Caracteristiques cristallographiques, proprietes et structure magnetiques de
Tb P O4 dans la gamme 1.5 K - 300 K
;
loop_
_citation_id
_citation_journal_full
_citation_year
_citation_journal_volume
_citation_page_first
_citation_page_last
_citation_journal_id_ASTM
primary 'Journal de Physique (Paris)' 1975 36 1165 1174 JOPQAG
loop_
_publ_author_name
'Coing-Boyat, J.'
'Sayetat, F.'
'Apostolov, A.'
_cell_length_a 6.9414(2)
_cell_length_b 6.9414(2)
_cell_length_c 6.0704(4)
_cell_angle_alpha 90.
_cell_angle_beta 90.
_cell_angle_gamma 90.
_cell_volume 292.49
_cell_formula_units_Z 4
_symmetry_space_group_name_H-M 'I 41/a m d S'
_symmetry_Int_Tables_number 141
_refine_ls_R_factor_all 0.029
loop_
_symmetry_equiv_pos_site_id
_symmetry_equiv_pos_as_xyz
1 'y, -x+1/2, z+1/4'
2 '-y, x+1/2, z+1/4'
3 'y, -x, -z'
4 '-y, x, -z'
5 '-y, -x+1/2, z+1/4'
6 'y, x+1/2, z+1/4'
7 '-y, -x, -z'
8 'y, x, -z'
9 'x, -y+1/2, -z+1/4'
10 '-x, y+1/2, -z+1/4'
11 'x, -y, z'
12 '-x, y, z'
13 '-x, -y+1/2, -z+1/4'
14 'x, y+1/2, -z+1/4'
15 '-x, -y, z'
16 'x, y, z'
17 'y+1/2, -x, z+3/4'
18 '-y+1/2, x, z+3/4'
19 'y+1/2, -x+1/2, -z+1/2'
20 '-y+1/2, x+1/2, -z+1/2'
21 '-y+1/2, -x, z+3/4'
22 'y+1/2, x, z+3/4'
23 '-y+1/2, -x+1/2, -z+1/2'
24 'y+1/2, x+1/2, -z+1/2'
25 'x+1/2, -y, -z+3/4'
26 '-x+1/2, y, -z+3/4'
27 'x+1/2, -y+1/2, z+1/2'
28 '-x+1/2, y+1/2, z+1/2'
29 '-x+1/2, -y, -z+3/4'
30 'x+1/2, y, -z+3/4'
31 '-x+1/2, -y+1/2, z+1/2'
32 'x+1/2, y+1/2, z+1/2'
loop_
_atom_type_symbol
_atom_type_oxidation_number
Tb 3
P 5
O -2
loop_
_atom_site_label
_atom_site_type_symbol
_atom_site_symmetry_multiplicity
_atom_site_Wyckoff_symbol
_atom_site_fract_x
_atom_site_fract_y
_atom_site_fract_z
_atom_site_B_iso_or_equiv
_atom_site_occupancy
_atom_site_attached_hydrogens
Tb1 Tb 4 a 0 0 0 0.458 1. 0
P1 P 4 b 0 0 0.5 0.124 1. 0
O1 O 16 h 0 0.1726(8) 0.3432(6) 0.596 1. 0
#End of TTdata_29316-ICSD
